Repository: Jongguk-Kim/P3DM_TBR

File: ISLM_MAT/CordDB_SLM_PCI_v2.txt
** DSP (Dimensionally Stable Polyester), HDSP(High Dimensional Stable Polyester)
**
** Explanation for Textile Cord Formulation
**
** Limit Line     : Emp=Max( Em, -(B1*Fcoolp+B3)/(1+B2*Fcoolp) ), where Fcoolp=Max(Fcool, 0)
** Plastic Strain : Ep=(C1*Emp+C2)-(C3*Emp+C4)*( Dg*EXP(-C5*Fcoolp**C6)+Dr*Fcoolp )
** S-S Curve      : Fmold =R(e)=R1*e**1+R2*e**2+R3*e**3+R4*e**4+R5*e**5+R6*e**6, Fpci=P(e)+Exp(-beta*MAX(Fpci,0))*Q(e), Fsim=F(e)=P(e)+EXP(-beta,MAX(Fpci_end,0))*Q(e)
**
**
#D1~D3, C1~C6, DG, DF  -0.609497E-02   0.501335E-01   0.478334E-01   0.629334E-01   0.256248E-01   0.829194E-01   0.727372E-01   0.122616E+00   0.116968E+01   0.100000E+01   0.000000E+00
**
** Formulation : TM(Textile Master), TS(Textile Slave, Need Test), LN (Linear Modulus)
**
** No., Cord_Name, Physical_Name, TM/TS/LN, RealA(m^2), LineDensity(kg/m), CP(J/kg℃), K(W/m℃), COMP_RATIO, B1~B3, C1~C6, Dg, Df, R1~R6, P1~P6, Beta, Q1~Q6
*CORD_MATERIAL_NAME
 1, ABP218A,            DSP(1000D/2), TM, 2.46E-07, 2.60E-04, 1200, 0.436, 0.0001,-0.271285E-02, 0.160372E-01, 0.128167E-01, 0.258362E+00, 0.229711E-01, 0.298277E+00, 0.376109E-01, 0.142908E+00, 0.935657E+00, 1.0, 0.0, 0.188495E+04,-0.477704E+05, 0.103716E+07,-0.111118E+08, 0.613305E+08,-0.138809E+09, 0.192009E+04,-0.405157E+05, 0.116007E+07,-0.165589E+08, 0.116469E+09,-0.320511E+09, 0.207735E+00,-0.212217E+03,-0.979887E+04,-0.346775E+06, 0.114108E+08,-0.106823E+09, 0.336024E+09
 2, ABP219A,            DSP(1000D/2), TM, 2.46E-07, 2.60E-04, 1200, 0.436, 0.0001,-0.271285E-02, 0.160372E-01, 0.128167E-01, 0.258362E+00, 0.229711E-01, 0.298277E+00, 0.376109E-01, 0.142908E+00, 0.935657E+00, 1.0, 0.0, 0.188495E+04,-0.477704E+05, 0.103716E+07,-0.111118E+08, 0.613305E+08,-0.138809E+09, 0.192009E+04,-0.405157E+05, 0.116007E+07,-0.165589E+08, 0.116469E+09,-0.320511E+09, 0.207735E+00,-0.212217E+03,-0.979887E+04,-0.346775E+06, 0.114108E+08,-0.106823E+09, 0.336024E+09
 3, ABP330A,           HDSP(1300D/2), TM, 2.92E-07, 3.22E-04, 1200, 0.436, 0.0001,-0.127392E-02, 0.383130E-02, 0.791944E-02, 0.235055E+00, 0.154780E-01, 0.258422E+00, 0.363794E-01, 0.137190E+00, 0.865553E+00, 1.0, 0.0, 0.218194E+04,-0.326736E+05, 0.564354E+06,-0.340003E+07,-0.532363E+06, 0.468712E+08, 0.265412E+04,-0.826995E+05, 0.265658E+07,-0.383838E+08, 0.261406E+09,-0.693751E+09, 0.154241E+00,-0.651433E+03, 0.368660E+05,-0.229615E+07, 0.431191E+08,-0.335441E+09, 0.962140E+09
 4, ABP331A,           HDSP(1300D/2), TM, 2.92E-07, 3.22E-04, 1200, 0.436, 0.0001,-0.127392E-02, 0.383130E-02, 0.791944E-02, 0.235055E+00, 0.154780E-01, 0.258422E+00, 0.363794E-01, 0.137190E+00, 0.865553E+00, 1.0, 0.0, 0.218194E+04,-0.326736E+05, 0.564354E+06,-0.340003E+07,-0.532363E+06, 0.468712E+08, 0.265412E+04,-0.826995E+05, 0.265658E+07,-0.383838E+08, 0.261406E+09,-0.693751E+09, 0.154241E+00,-0.651433E+03, 0.368660E+05,-0.229615E+07, 0.431191E+08,-0.335441E+09, 0.962140E+09
 5, ABP358A,            DSP(1500D/2), TM, 3.63E-07, 3.81E-04, 1200, 0.436, 0.0001,-0.159601E-02, 0.625732E-02, 0.822160E-02, 0.248959E+00, 0.247284E-01, 0.284340E+00, 0.412827E-01, 0.103174E+00, 0.945788E+00, 1.0, 0.0, 0.264361E+04,-0.604666E+05, 0.113337E+07,-0.102952E+08, 0.479118E+08,-0.930359E+08, 0.311823E+04,-0.103830E+06, 0.329227E+07,-0.463335E+08, 0.303848E+09,-0.766410E+09, 0.925476E-01,-0.909063E+03, 0.580344E+05,-0.295829E+07, 0.496851E+08,-0.353447E+09, 0.931289E+09
 6, ABP366A,           HDSP(1500D/2), TM, 3.63E-07, 3.78E-04, 1200, 0.436, 0.0001,-0.116216E-02, 0.447943E-02, 0.889617E-02, 0.192816E+00, 0.165709E-01, 0.181016E+00, 0.370574E-01, 0.125548E+00, 0.851740E+00, 1.0, 0.0, 0.242886E+04,-0.351538E+05, 0.553875E+06,-0.298845E+07,-0.972215E+06, 0.330988E+08, 0.295511E+04,-0.680783E+05, 0.203630E+07,-0.279359E+08, 0.176940E+09,-0.431092E+09, 0.135793E+00,-0.579485E+03, 0.710190E+04,-0.127994E+07, 0.268917E+08,-0.204260E+09, 0.544626E+09
 7, ABP701A,            DSP(3000D/2), TM, 7.54E-07,	7.44E-04, 1200,	0.436, 0.0001,-0.102215E-02, 0.890001E-02, 0.120328E-01, 0.271220E+00, 0.330872E-01, 0.226852E+00, 0.620786E-01, 0.130870E+00, 0.601148E+00, 1.0, 0.0  0.449820E+04,-0.789806E+05, 0.146109E+07,-0.138997E+08, 0.680514E+08,-0.136780E+09, 0.480450E+04,-0.539784E+05, 0.107056E+07,-0.120617E+08, 0.685091E+08,-0.156230E+09, 0.671502E-01,-0.138392E+03,-0.894670E+05, 0.135104E+07,-0.671817E+07, 0.197437E+07, 0.530793E+08  !--RMP & General Use 
 8, ABP710A,            DSP(3000D/2), TM, 7.54E-07,	7.44E-04, 1200,	0.436, 0.0001,-0.102215E-02, 0.890001E-02, 0.120328E-01, 0.271220E+00, 0.330872E-01, 0.226852E+00, 0.620786E-01, 0.130870E+00, 0.601148E+00, 1.0, 0.0  0.449820E+04,-0.789806E+05, 0.146109E+07,-0.138997E+08, 0.680514E+08,-0.136780E+09, 0.480450E+04,-0.539784E+05, 0.107056E+07,-0.120617E+08, 0.685091E+08,-0.156230E+09, 0.671502E-01,-0.138392E+03,-0.894670E+05, 0.135104E+07,-0.671817E+07, 0.197437E+07, 0.530793E+08  !--RMP & General Use
 9, ABR301A,              R(1650D/2), TM, 3.53E-07, 4.44E-04, 1455, 0.326, 0.0001,-0.125469E-02,-0.621271E-02, 0.211228E-02, 0.659739E+00,-0.242644E-02, 0.916429E-02,-0.975660E-03, 0.000000E+00, 0.000000E+00, 0.0, 1.0, 0.182372E+04,-0.119912E+05,-0.716163E+06, 0.188329E+08,-0.165942E+09, 0.508532E+09, 0.188836E+04,-0.123606E+05,-0.761692E+06, 0.200795E+08,-0.177754E+09, 0.546845E+09, 0.565842E-01,-0.165523E+03,-0.230477E+04, 0.253880E+06,-0.578835E+07, 0.521047E+08,-0.165902E+09 
10, ABR302A,              R(1650D/2), TM, 3.53E-07, 4.44E-04, 1455, 0.326, 0.0001,-0.125469E-02,-0.621271E-02, 0.211228E-02, 0.659739E+00,-0.242644E-02, 0.916429E-02,-0.975660E-03, 0.000000E+00, 0.000000E+00, 0.0, 1.0, 0.182372E+04,-0.119912E+05,-0.716163E+06, 0.188329E+08,-0.165942E+09, 0.508532E+09, 0.188836E+04,-0.123606E+05,-0.761692E+06, 0.200795E+08,-0.177754E+09, 0.546845E+09, 0.565842E-01,-0.165523E+03,-0.230477E+04, 0.253880E+06,-0.578835E+07, 0.521047E+08,-0.165902E+09
11, ABR420A,              R(2200D/2), TM, 5.03E-07, 5.89E-04, 1455, 0.326, 0.0001,-0.118793E-02,-0.393743E-02, 0.556059E-02, 0.718309E+00,-0.265864E-02,-0.772435E-03,-0.385617E-03, 0.000000E+00, 0.000000E+00, 0.0, 1.0, 0.228934E+04,-0.284883E+05,-0.234213E+06, 0.105061E+08,-0.936751E+08, 0.271828E+09, 0.225411E+04,-0.233234E+05,-0.421623E+06, 0.134951E+08,-0.115551E+09, 0.331687E+09, 0.394057E-01,-0.146449E+03,-0.349309E+04, 0.288947E+06,-0.592811E+07, 0.487643E+08,-0.142248E+09
12, ABM201A,             N66(840D/2), TM, 2.46E-07, 2.14E-04, 1670, 0.204, 0.0001,-0.851281E-02, 0.553855E-01, 0.461462E-01, 0.107923E+00, 0.298254E-01, 0.122009E+00, 0.568777E-01, 0.167599E+00, 0.108750E+01, 1.0, 0.0, 0.673868E+03,-0.137183E+05, 0.185898E+06,-0.900797E+06, 0.212813E+07,-0.277693E+07, 0.691218E+03,-0.131369E+05, 0.167045E+06,-0.393662E+06,-0.174636E+07, 0.596709E+07, 0.399863E+00,-0.553836E+02,-0.266651E+04, 0.994907E+05,-0.186987E+07, 0.121549E+08,-0.249727E+08
13, ABM202A,             N66(840D/2), TM, 2.46E-07, 2.14E-04, 1670, 0.204, 0.0001,-0.851281E-02, 0.553855E-01, 0.461462E-01, 0.107923E+00, 0.298254E-01, 0.122009E+00, 0.568777E-01, 0.167599E+00, 0.108750E+01, 1.0, 0.0, 0.673868E+03,-0.137183E+05, 0.185898E+06,-0.900797E+06, 0.212813E+07,-0.277693E+07, 0.691218E+03,-0.131369E+05, 0.167045E+06,-0.393662E+06,-0.174636E+07, 0.596709E+07, 0.399863E+00,-0.553836E+02,-0.266651E+04, 0.994907E+05,-0.186987E+07, 0.121549E+08,-0.249727E+08
14, ABM302A,       N66(1260D/2)(28T), TM, 3.02E-07, 3.00E-04, 1670, 0.204, 0.0001,-0.793108E-02, 0.930477E-01, 0.547194E-01, 0.193743E+00, 0.247087E-01, 0.141174E+00, 0.561558E-01, 0.167091E+00, 0.100168E+01, 1.0, 0.0, 0.124385E+04,-0.297533E+05, 0.463489E+06,-0.276385E+07, 0.827849E+07,-0.122259E+08, 0.977845E+03,-0.172652E+05, 0.212863E+06,-0.356138E+06,-0.230301E+07, 0.487043E+07, 0.343860E+00, 0.986624E+02,-0.141928E+05, 0.415552E+06,-0.585230E+07, 0.329761E+08,-0.622700E+08
15, ABM301A,            N66(1260D/2), TM, 3.53E-07,	3.08E-04, 1670,	0.204, 0.0001,-0.609497E-02, 0.501335E-01, 0.478334E-01, 0.626345E-01, 0.254682E-01, 0.731524E-01, 0.643635E-01, 0.924724E-01, 0.126447E+01, 1.0, 0.0, 0.101758E+04,-0.222126E+05, 0.338405E+06,-0.199235E+07, 0.639834E+07,-0.106518E+08, 0.145240E+04,-0.364200E+05, 0.652453E+06,-0.425904E+07, 0.114314E+08,-0.104087E+08, 0.137281E+00,-0.529774E+03, 0.114227E+05,-0.201960E+06, 0.211874E+06, 0.776527E+07,-0.253999E+08  !--Racing CC
16, ABK203A,   A(750D/1)+N66(630D/1), TM, 1.59E-07, 1.63E-04, 1715, 0.217, 0.0001,-0.143851E-02, 0.153886E-01, 0.872990E-02, 0.226916E+00, 0.155035E-01, 0.128066E+00, 0.198698E-01, 0.813086E-01, 0.999695E+00, 1.0, 0.0, 0.186296E+04,-0.140217E+06, 0.742379E+07,-0.161041E+09, 0.183837E+10,-0.869619E+10, 0.146334E+04,-0.912126E+05, 0.507365E+07,-0.925642E+08, 0.881243E+09,-0.372630E+10, 0.106781E+00,-0.213672E+03, 0.219525E+05,-0.187026E+07, 0.430647E+08,-0.433303E+09, 0.178246E+10
17, ABK302A, A(1500D/1)+N66(1260D/1), TM, 3.63E-07, 3.33E-04, 1715, 0.217, 0.0001,-0.270745E-02, 0.487974E-01, 0.870425E-02, 0.407067E+00, 0.865963E-02, 0.340385E+00, 0.883651E-02, 0.155872E+00, 0.104069E+01, 1.0, 0.0, 0.206181E+04,-0.995288E+05, 0.365566E+07,-0.509294E+08, 0.375495E+09,-0.119245E+10, 0.216412E+04,-0.109949E+06, 0.464646E+07,-0.677345E+08, 0.507789E+09,-0.163734E+10, 0.100507E+00,-0.501662E+03, 0.362862E+05,-0.201299E+07, 0.320596E+08,-0.223931E+09, 0.624858E+09
18, ABK310A, A(1500D/1)+N66(1260D/1), TM, 3.63E-07, 3.33E-04, 1715, 0.217, 0.0001,-0.270745E-02, 0.487974E-01, 0.870425E-02, 0.407067E+00, 0.865963E-02, 0.340385E+00, 0.883651E-02, 0.155872E+00, 0.104069E+01, 1.0, 0.0, 0.206181E+04,-0.995288E+05, 0.365566E+07,-0.509294E+08, 0.375495E+09,-0.119245E+10, 0.216412E+04,-0.109949E+06, 0.464646E+07,-0.677345E+08, 0.507789E+09,-0.163734E+10, 0.100507E+00,-0.501662E+03, 0.362862E+05,-0.201299E+07, 0.320596E+08,-0.223931E+09, 0.624858E+09
19, ABK310S, A(1500D/1)+N66(1260D/1), TM, 3.63E-07, 3.33E-04, 1715, 0.217, 0.0001,-0.270745E-02, 0.487974E-01, 0.870425E-02, 0.407067E+00, 0.865963E-02, 0.340385E+00, 0.883651E-02, 0.155872E+00, 0.104069E+01, 1.0, 0.0, 0.206181E+04,-0.995288E+05, 0.365566E+07,-0.509294E+08, 0.375495E+09,-0.119245E+10, 0.216412E+04,-0.109949E+06, 0.464646E+07,-0.677345E+08, 0.507789E+09,-0.163734E+10, 0.100507E+00,-0.501662E+03, 0.362862E+05,-0.201299E+07, 0.320596E+08,-0.223931E+09, 0.624858E+09
20, ABK301A,              A(1500D/2), LN, 3.63E-07,	3.89E-04, 1715,	0.217, 0.0001,  8.33800E+03   !--Bead Reinforcement
21, ABN103A,              N6(450D/1), LN, 1.00E-07,	8.66E-05, 1670,	0.204, 0.0001, 	0.49100E+03   !--PCR Chafer.  For convenience, use ABN215A Properties.            
22, ABN215A,              N6(450D/1), LN, 1.00E-07,	8.66E-05, 1670,	0.204, 0.0001, 	0.49100E+03   !--PCR Flipper. Currently Not Used!
23, ABN343A,             N6(1260D/2), LN, 3.53E-07, 3.08E-04, 1670, 0.204, 0.0001,  0.53900E+03   !--TBR Chafer 
24, ABS301A,          3x7(0.22)NT&HE, LN, 7.98E-07,	7.00E-03,  460,    43, 0.0001,  2.23850E+04   *Need Check
25, ABS302A,          1x5(0.38)NT&HE, LN, 5.67E-07,	4.60E-03,  460,    43, 0.0001,  7.80600E+03                                       
26, ABS123A,          1x3(0.30)HT&OC, LN, 2.12E-07,	1.68E-03,  460,    43, 0.0001,  3.86210E+04   
27, ABS145A,            1x2(0.30)SHT, LN, 1.41E-07,	1.12E-03,  460,    43, 0.0001,  2.58260E+04   
28, ABS231A,             2+2(0.35)HT, LN, 3.85E-07,	3.06E-03,  460,    43, 0.0001,  6.31680E+04   
29, ABS232A,            2+2(0.32)SHT, LN, 3.22E-07,	2.57E-03,  460,    43, 0.0001,  5.46270E+04   
30, ABS304A,          1x5(0.35)HT&HI, LN, 4.81E-07,	3.89E-03,  460,    43, 0.0001,  2.70660E+04   *Need Check
31, ABS321A,       3(0.20)+6(0.35)HT, LN, 6.72E-07,	5.33E-03,  460,    43, 0.0001,  1.05912E+05   *Need Check
32, ABS341A,            3/8(0.32)SHT, LN, 8.85E-07,	7.08E-03,  460,    43, 0.0001,  1.50924E+05   *Need Check
33, ABS351A,      2(0.25)/5(0.35)SHT, LN, 5.79E-07,	4.60E-03,  460,    43, 0.0001,  8.61500E+04   
34, ABS352A,            1+6(0.34)SHT, LN, 6.36E-07,	5.03E-03,  460,    43, 0.0001,  1.10619E+05   *Need Check
35, ABS401A,           3+9(0.22)+wNT, LN, 6.06E-07,	3.84E-03,  460,    43, 0.0001,  7.47930E+04   
36, ABS402A,          3+9(0.175)+wNT, LN, 4.39E-07,	2.44E-03,  460,    43, 0.0001,  5.05080E+04   
37, ABS403A,        3+9+15(0.22)+wNT, LN, 1.18E-06,	8.47E-03,  460,    43, 0.0001,  1.32390E+05   *Need Check
38, ABS421A,        3/8+13(0.22)+wHT, LN, 1.06E-06,	7.45E-03,  460,    43, 0.0001,  1.36907E+05   
39, ABS422A,        3/8+13(0.18)+wHT, LN, 7.61E-07,	5.10E-03,  460,    43, 0.0001,  9.50280E+04   
40, ABS432A,   1(0.25)+6+12(0.225)HT, LN, 7.65E-07,	6.14E-03,  460,    43, 0.0001,  1.33567E+05   *Need Check
41, ABS441A,            3/8(0.23)SHT, LN, 4.57E-07,	3.64E-03,  460,    43, 0.0001,  8.82600E+04   *Need Check
42, ABS442A,            3/8(0.20)SHT, LN, 3.46E-07,	2.78E-03,  460,    43, 0.0001,  6.76660E+04   *Need Check
43, ABS451A,   1(0.24)+6+11(0.22)SHT, LN, 6.91E-07,	5.60E-03,  460,    43, 0.0001,  1.41216E+05   *Need Check
44, ABS452A,   1(0.22)+6+11(0.20)SHT, LN, 5.72E-07,	4.70E-03,  460,    43, 0.0001,  1.20622E+05   *Need Check
45, ABS453A,   1(0.20)+6+11(0.18)SHT, LN, 4.64E-07,	3.90E-03,  460,    43, 0.0001,  9.70860E+04   *Need Check
46, ABS454A,   1(0.18)+6+11(0.16)SHT, LN, 3.67E-07,	2.98E-03,  460,    43, 0.0001,  7.47270E+04   *Need Check 
47, ABP403A,   			  DSP2000D/2, TM, 4.78E-07, 5.00E-04, 1200, 0.436, 0.0001,-0.106774E-02, 0.661381E-02, 0.828149E-02, 0.204768E+00, 0.221807E-01, 0.275686E+00, 0.486785E-01, 0.185099E+00, 0.656227E+00, 1.0, 0.0, 0.276872E+04,-0.262696E+05, 0.156143E+06, 0.450148E+07,-0.627231E+08, 0.224705E+09, 0.387904E+04,-0.132465E+06, 0.438195E+07,-0.656236E+08, 0.460387E+09,-0.123809E+10, 0.125901E+00, -0.823047E+03, 0.454533E+05,-0.304951E+07, 0.570592E+08, -0.435975E+09, 0.121475E+10
48, ABK501S, A(1500D/2)+N66(1260D/1), TM, 5.03E-07, 5.56E-04, 1200, 0.436, 0.0001,-0.103254E-02, 0.149283E-01, 0.449846E-02, 0.219394E+00, 0.147253E-01, 0.954024E-01, 0.153338E-01, 0.106908E+00, 0.928650E+00, 1.0, 0.0, 0.279380E+04,-0.217440E+05, 0.352646E+06, 0.653726E+08,-0.127136E+10, 0.711613E+10, 0.306060E+04,-0.778594E+05, 0.734634E+07,-0.134648E+09, 0.116997E+10,-0.407452E+10, 0.567178E-01, -0.287701E+03, 0.238017E+04,-0.422965E+07, 0.139367E+09, -0.176957E+10, 0.818291E+10 
49, ABS429A,             3+8(0.22)HT, LN, 4.18E-07,	3.33E-03,  460,    43, 0.0001,  6.59503E+04   *NEW 20200113
50, ABS343A,            3+8(0.33)SHT, LN, 9.41E-07,	7.48E-03,  460,    43, 0.0001,  1.75684E+05   *NEW 20200113
51, ABS433A,    1(0.22)+6+11(0.20)HT, LN, 5.72E-07,	4.60E-03,  460,    43, 0.0001,  8.96395E+04   *NEW 20200113
52, ABS434A,    1(0.20)+6+11(0.18)HT, LN, 4.64E-07,	3.80E-03,  460,    43, 0.0001,  8.86340E+04   *NEW 20200113
53, ABS155A,        Monowire(0.35UT), LN, 9.60E-08,	7.60E-04,  460,    43, 0.0001,  1.77930E+04   *NEW 20200121
54, ABS152A,             1x3(0.33)UT, LN, 2.57E-07, 2.06E-03,  450,    43, 0.0001,  4.36217E+04   *NEW 20200707
*OLD_SPEC_CORD_NAME
ET00044,		ABK203A,   C51,    30.50
ET59001,		ABK203A,   C51,    30.50
ET20289,		ABK301A,   C54,    20.00
ET00108,		ABK301A,   C49,    20.00
ET00129,		ABK301A,   C41,    20.00
ET10290,		ABK301A,   C48,    20.00
ET10291,		ABK301A,   C41,    20.00
ET00053,		ABK302A,   C51,    25.40
ET20151,		ABK302A,   C51,    25.40
ET00100,		ABK310A,   C51,    25.40
ET10127,		ABN103A,   C40,    25.00
ET20235,		ABN103A,   C62,    25.00
ET20320,		ABN103A,   C40,    25.00
ET50127,		ABN103A,   C40,    25.00
ET50333,		ABN103A,   C51,    25.00
ET30333,		ABN103A,   C51,    25.00
ET40333,		ABN103A,   C51,    25.00
ET10118,		ABN215A,   C48,    23.00
ET00109,		ABN343A,   C56,    20.00
ET00112,		ABN343A,   C53,    20.00
ET00087,		ABN343A,   C53,    20.00
ET00097,		ABN343A,   C56,    20.00
ET21008,		ABN343A,   C51,    20.00
ET71008,		ABN343A,   C51,    20.00
ET10150,		ABN343A,   C56,    20.00
ET20228,		ABN343A,   C56,    20.00
ET60228,		ABN343A,   C56,    20.00
ET70228,		ABN343A,   C56,    20.00
ET00089,		ABN343A,   C56,    20.00
ET00095,		ABN343A,   C53,    20.00
ET70229,		ABN343A,   C56,    20.00
ET00096,		ABN343A,   C53,    20.00
ET00027,		ABM201A,   C51,    28.00
ET10121,		ABM201A,   C51,    28.00
ET20121,		ABM201A,   C51,    28.00
ET20149,		ABM201A,   C51,    35.00
ET20232,		ABM201A,   C35,    23.00
ET20323,		ABM201A,   C51,    28.00
ET20328,		ABM201A,   C36,    23.00
ET20335,		ABM201A,   C36,    28.00
ET20512,		ABM201A,   C51,    28.00
ET21421,		ABM201A,   C51,    28.00
ET60121,		ABM201A,   C51,    28.00
ET70323,		ABM201A,   C51,    28.00
ET10149,		ABM202A,   C51,    35.00
ET00005,		ABM301A,   C54,    28.00
ET00009,		ABM301A,   C81,    28.00
ET00010,		ABM301A,   C51,    28.00
ET00016,		ABM301A,   C51,    20.00
ET00021,		ABM301A,   C54,    28.00
ET00094,		ABM301A,   Z48,    28.00
ET00107,		ABM301A,   C49,    28.00
ET00061,		ABM301A,   C51,    28.00
ET00046,		ABM301A,   C54,    28.00
ET10150,		ABM301A,   C56,    20.00
ET11040,		ABM301A,   C54,    28.00
ET11050,		ABM301A,   C51,    28.00
ET11060,		ABM301A,   C54,    28.00
ET11070,		ABM301A,   C54,    28.00
ET20228,		ABM301A,   C56,    20.00
ET20246,		ABM301A,   C36,    20.00
ET20255,		ABM301A,   C36,    20.00
ET20319,		ABM301A,   C35,    20.00
ET20326,		ABM301A,   C54,    28.00
ET20506,		ABM301A,   C51,    28.00
ET21008,		ABM301A,   C51,    20.00
ET40229,		ABM301A,   C56,    20.00
ET41008,		ABM301A,   C51,    20.00
ET60228,		ABM301A,   C56,    20.00
ET70228,		ABM301A,   C56,    20.00
ET70229,		ABM301A,   C56,    20.00
ET71008,		ABM301A,   C51,    20.00
ET00013,		ABM302A,   C51,    28.00
ET11001,		ABM302A,   C51,    28.00
ET21020,		ABM302A,   C51,    28.00
ET31020,		ABM302A,   C51,    28.00
ET41020,		ABM302A,   C51,    28.00
ET51001,		ABM302A,   C51,    28.00
ET00099,		ABM302A,   C51,    28.00
ET61020,		ABM302A,   C51,    28.00
ET71020,		ABM302A,   C51,    28.00
ET00025,		ABP218A,   C48,    28.00
ET10129,		ABP218A,   C48,    26.00
ET10212,		ABP218A,   C48,    28.00
ET20270,		ABP218A,   C48,    28.00
ET20271,		ABP218A,   C49,    28.00
ET20321,		ABP218A,   C48,    26.00
ET20325,		ABP218A,   C48,    26.00
ET20337,		ABP218A,   C49,    28.00
ET20348,		ABP218A,   C49,    28.00
ET30212,		ABP218A,   C48,    28.00
ET40212,		ABP218A,   C48,    28.00
ET00126,		ABP219A,   C48,    28.00
ET20212,		ABP219A,   C48,    28.00
ET60212,		ABP219A,   C48,    28.00
ET70212,		ABP219A,   C48,    28.00
ET00001,		ABP330A,   C48,    30.00
ET00002,		ABP330A,   C48,    28.00
ET00006,		ABP330A,   C48,    28.00
ET11003,		ABP330A,   C48,    28.00
ET11416,		ABP330A,   C48,    30.00
ET20280,		ABP330A,   C48,    28.00
ET20281,		ABP330A,   C48,    30.00
ET20329,		ABP330A,   C48,    28.00
ET20402,		ABP330A,   C48,    30.00
ET30213,		ABP330A,   C48,    28.00
ET30402,		ABP330A,   C49,    30.00
ET31003,		ABP330A,   C48,    28.00
ET40213,		ABP330A,   C48,    28.00
ET40402,		ABP330A,   C49,    30.00
ET41003,		ABP330A,   C48,    28.00
ET10416,		ABP331A,   C49,    30.00
ET20416,		ABP331A,   C48,    30.00
ET30416,		ABP331A,   C48,    30.00
ET40416,		ABP331A,   C48,    30.00
ET50416,		ABP331A,   C48,    30.00
ET60416,		ABP331A,   C48,    30.00
ET70416,		ABP331A,   C48,    30.00
ET00012,		ABP358A,   Z48,    28.00
ET00117,		ABP358A,   C49,    28.00
ET10130,		ABP358A,   C48,    28.00
ET10216,		ABP358A,   C48,    28.00
ET11002,		ABP358A,   Z48,    28.00
ET20322,		ABP358A,   C48,    28.00
ET20324,		ABP358A,   C48,    28.00
ET00121,		ABP366A,   C49,    30.00
ET00120,		ABP366A,   C48,    30.00
ET70203,		ABP366A,   C48,    30.00
ET00011,		ABP366A,   C48,    30.00
ET00020,		ABP366A,   C48,    30.00
ET00026,		ABP366A,   C48,    30.00
ET10203,		ABP366A,   C49,    30.00
ET11203,		ABP366A,   C48,    30.00
ET20203,		ABP366A,   C48,    30.00
ET20336,		ABP366A,   C49,    30.00
ET20347,		ABP366A,   C49,    30.00
ET21006,		ABP366A,   C48,    30.00
ET30203,		ABP366A,   C48,    30.00
ET40203,		ABP366A,   C48,    30.00
ET51006,		ABP366A,   C48,    30.00
ET60203,		ABP366A,   C48,    30.00
ET61006,		ABP366A,   C48,    30.00
ET00043,		ABP701A,   C48,    21.00
ET00057,		ABP701A,   Z48,    20.00
ET00110,		ABR301A,   C49,    24.00 
ET00059,		ABR301A,   C41,    24.00
ET10147,		ABR301A,   C41,    24.00
ET20244,		ABR301A,   C41,    26.00
ET21010,		ABR301A,   C41,    26.00
ET10243,		ABR302A,   C49,    26.00 
ET10244,		ABR302A,   C41,    26.00 
ET20248,		ABR302A,   C48,    26.00
ET30245,		ABR302A,   C48,    26.00
ET50245,		ABR302A,   C48,    26.00
ET00003,		ABR420A,   C41,    25.00
ET00019,		ABR420A,   C54,    25.00
ET10217,		ABR420A,   C41,    25.00
ET10240,		ABR420A,   C41,    25.00
ET20240,		ABR420A,   C41,    25.00
ET20417,		ABR420A,   C41,    25.00
ET30247,		ABR420A,   C48,    25.00
ET10218,		ABR420A,   C49,    25.00
ET50241,		ABR420A,   C48,    25.00
ET20241,		ABR420A,   C48,    25.00
ET30241,		ABR420A,   C48,    25.00
ES00020,		ABS302A,   C83,     1.00
ES00049,		ABS302A,   C83,     7.00
ES10239,		ABS302A,   C81,    12.00
ES20120,		ABS301A,   C81,    10.75
ES70120,		ABS301A,   C81,    10.75
ES00025,		ABS123A,   C54,    15.00
ES00026,		ABS123A,   C54,    19.00
ES00033,		ABS123A,   C54,    19.00
ES00035,		ABS123A,   C54,    15.00
ES00048,		ABS123A,   C54,    19.00
ES10115,		ABS123A,   C54,    15.00
ES10116,		ABS123A,   C54,    19.00
ES10259,		ABS123A,   C54,    15.00
ES10262,		ABS123A,   C54,    19.00
ES20115,		ABS123A,   C54,    15.00
ES20116,		ABS123A,   C54,    19.00
ES20259,		ABS123A,   C54,    15.00
ES20262,		ABS123A,   C54,    19.00
ES30259,		ABS123A,   C54,    15.00
ES30262,		ABS123A,   C54,    19.00
ES40259,		ABS123A,   C54,    15.00
ES40262,		ABS123A,   C54,    19.00
ES50259,		ABS123A,   C54,    15.00
ES50262,		ABS123A,   C54,    19.00
ES60259,		ABS123A,   C54,    15.00
ES60262,		ABS123A,   C54,    19.00
ES00059,		ABS304A,   C81,    12.00
ES00001,		ABS145A,   C54,    19.00
ES00002,		ABS145A,   C54,    24.00
ES00006,		ABS145A,   C54,    19.00
ES00031,		ABS145A,   C54,    24.00
ES20413,		ABS145A,   C54,    19.00
ES20414,		ABS145A,   C54,    24.00
ES20424,		ABS145A,   C54,    19.00
ES20425,		ABS145A,   C54,    24.00
ES30413,		ABS145A,   C54,    19.00
ES30414,		ABS145A,   C54,    24.00
ES40413,		ABS145A,   C54,    19.00
ES40414,		ABS145A,   C54,    24.00
ES50413,		ABS145A,   C54,    19.00
ES50414,		ABS145A,   C54,    24.00
ES60413,		ABS145A,   C54,    19.00
ES60414,		ABS145A,   C54,    24.00
ES00060,		ABS402A,   C53,    20.00
ES10230,		ABS402A,   C53,    17.00
ES00003,		ABS232A,   C54,    17.00
ES00004,		ABS232A,   C54,    15.00
ES20427,		ABS232A,   C54,    17.00
ES20428,		ABS232A,   C54,    15.00
ES30428,		ABS232A,   C54,    15.00
ES40427,		ABS232A,   C54,    17.00
ES50427,		ABS232A,   C54,    17.00
ES50428,		ABS232A,   C54,    15.00
ES60427,		ABS232A,   C54,    17.00
ES60428,		ABS232A,   Z54_LAB,    17.00
ES00050,		ABS231A,   Z54_LAB,    17.00
ES10121,		ABS231A,   C57,    17.00
ES10221,		ABS231A,   C54,    17.00
ES20121,		ABS231A,   C54,    17.00
ES20240,		ABS231A,   C54,    15.00
ES20300,		ABS231A,   C54,    15.00
ES20302-JP,	    ABS231A,   C54,    15.00
ES00009,		ABS442A,   C53,    17.00
ES00063,		ABS454A,   C53,    15.50
ES00064,		ABS454A,   C53,    18.40
ES00016,		ABS401A,   C81,    16.00
ES00029,		ABS401A,   C53,    16.00
ES10113,		ABS401A,   C53,    11.20
ES10206,		ABS401A,   C53,    15.00
ES10207,		ABS401A,   C53,    15.00
ES20231,		ABS401A,   C53,    13.00
ES20234,		ABS401A,   C53,    16.00
ES20293,		ABS401A,   C53,    16.00
ES70231,		ABS401A,   C53,    13.00
ES70293,		ABS401A,   C53,    16.00
ES00013,		ABS351A,   C81,    12.00
ES00014,		ABS351A,   C81,    10.00
ES11003,		ABS351A,   C81,    12.00
ES11004,		ABS351A,   C81,    10.00
ES21003,		ABS351A,   C81,    12.00
ES21004,		ABS351A,   C81,    10.00
ES71003,		ABS351A,   C81,    12.00
ES71004,		ABS351A,   C81,    10.00
ES00010,		ABS441A,   C53,    14.20
ES00044,		ABS441A,   C53,    20.00
ES00045,		ABS441A,   C53,    20.00
ES00017,		ABS422A,   C53,    14.20
ES00040,		ABS422A,   C81,    15.50
ES20282,		ABS422A,   C53,    14.20
ES20302-DP,	    ABS422A,   C53,    12.20
ES20306,		ABS422A,   C53,    15.50
ES40282,		ABS422A,   C53,    14.20
ES70282,		ABS422A,   C53,    14.20
ES70306,		ABS422A,   C53,    15.50
ES00053,		ABS453A,   C53,    15.00
ES00055,		ABS453A,   C53,    17.60
ES00005,		ABS321A,   C81,    13.00
ES00039,		ABS321A,   C81,    16.00
ES10208,		ABS321A,   C81,    13.00
ES10209,		ABS321A,   C81,     8.00
ES20208,		ABS321A,   C81,    13.00
ES20216,		ABS321A,   C81,     8.00
ES20322,		ABS321A,   C81,    10.00
ES70208,		ABS321A,   C81,    13.00
ES70216,		ABS321A,   C81,     8.00
ES70322,		ABS321A,   C81,    10.00
ES00061,		ABS352A,   C81,    12.00
ES00062,		ABS352A,   C81,    10.00
ES00052,		ABS452A,   C53,    15.30
ES00054,		ABS452A,   C53,    18.50
ES00030,		ABS403A,   C53,    13.00
ES00041,		ABS403A,   C81,    12.00
ES00324,		ABS403A,   C81,    10.00
ES20311,		ABS403A,   C53,    13.00
ES20316,		ABS403A,   C81,    11.00
ES20324,		ABS403A,   C81,    10.00
ES00058,		ABS432A,   C53,    17.50
ES00007,		ABS421A,   C81,    10.75
ES20269,		ABS421A,   C53,    10.75
ES20301,		ABS421A,   C81,    10.75
ES20343,		ABS421A,   C81,    10.75
ES20400,		ABS421A,   C81,    10.75
ES21005,		ABS421A,   C53,    12.00
ES41001,		ABS421A,   C81,    10.00
ES41002,		ABS421A,   C53,    13.00
ES70343,		ABS421A,   C81,    10.75
ES71001,		ABS421A,   C81,    10.00
ES00057,		ABS451A,   C53,    17.50
ES40157,		ABS451A,   C53,    17.50
ES40158,		ABS451A,   C53,    17.50
ES00012,		ABS341A,   C81,    10.00
ES00021,		ABS341A,   C81,    10.00
ET80121,		ABM201A,   C51,    28.00
ET81020,		ABM302A,   C51,    28.00 
ET80212,		ABP219A,   C48,    28.00 
ET80416,		ABP331A,   C48,    30.00 
ET80203,		ABP366A,   C48,    30.00 
ET81006,		ABP366A,   C48,    30.00 
ES60262,		ABS123A,   C54,    19.00 
ES80262,		ABS123A,   C54,    19.00 
ES50259,		ABS123A,   C54,    15.00 
ES70259,		ABS123A,   C54,    15.00 
ES80259,		ABS123A,   C54,    15.00 
ES80414,		ABS145A,   C54,    24.00 
ES80413,		ABS145A,   C54,    19.00 
ES00095,		ABS402A,   C53,    19.10 
ES00117,		ABS402A,   C53,    17.00 
ES80427,		ABS232A,   C54,    17.00 
ES00116,		ABS232A,   C54,    17.00 
ES00075,		ABS401A,   C53,    17.50 
ES00076,		ABS401A,   C53,    18.50 
ES00098,		ABS351A,   C81,    10.00 
ES00091,		ABS351A,   C81,    12.00 
ES00115,		ABS351A,   C81,    12.00 
ES00114,		ABS351A,   C81,    10.00 
ES00089,		ABS403A,   C81,    11.00 
ES00090,		ABS403A,   C81,    10.00 
ES00069,		ABS432A,   C53,    16.00 
ES00087,		ABS421A,   C81,    10.75 
ES00088,		ABS421A,   C81,    10.00 
ES21006,		ABS421A,   C53,    12.00 
ES40159,		ABS451A,   C53,    16.00 
ET00125,		ABP403A,   C48,	   25.00
ET00138,		ABP703A,   C48,    20.00
ESSPC01,		ABS302A,   C83,     7.00
ESSPC02,		ABS302A,   C83,     9.00
ESSPC03,		ABS302A,   C83,    20.00
ES00126,		ABS429A,   C53,    14.40
ES00121,		ABS429A,   C53,    11.00
ES00108,		ABS429A,   C53,    17.00
ES00109,		ABS429A,   C53,    13.00
ES00101,		ABS343A,   C81,    10.00
ES00123,		ABS433A,   C53,    15.20
ES00127,		ABS434A,   C53,    14.80
ES00102,		ABS434A,   C53,    17.50
EL00001,        ABK501S,   C51,    20.32
ET00060,        ABP403A,   C48,    25.00
ET00175,        ABP403A,   C48,    25.00
ET00125,        ABP403A,   C48,    25.00
ES00106, 	    ABS155A,   C54,    24.00
ES19999,		ABS302A,   C81,    13.00
EL50001,		ABK310S,   C51,    26.70
ES00099,		ABS152A,   C54,    15.00
ES00100,		ABS152A,   C54,    19.00
ES99999,        ABS155A,   C54,    28.00
